Repository: youngung/sw

File: exp_dat/neutron/20140404_RawDat_sort/fe110.csv
dis(mm),load (KN),stress (MPa),Xc,Xc_err,2theta,Lattice strain,LatStr_err,Width,Width_err,Integrated,Inte_err,Height
nan,5.9000E-02,1.4899E+01,3.1852E+02,1.0546E-01,4.2023E+01,6.9599E-02,1.0745E+01,2.5540E+01,2.2709E-01,1.2724E+04,1.1063E+02,3.9752E+02
3.4950E-01,1.6030E+00,4.0480E+02,3.2864E+02,8.0480E-02,4.1939E+01,1.9046E+03,8.1999E+00,2.6042E+01,1.6097E-01,1.2359E+04,6.6156E+01,3.7866E+02
6.3330E-01,2.3970E+00,6.0530E+02,3.3226E+02,8.8640E-02,4.1909E+01,2.5878E+03,9.0313E+00,2.6362E+01,1.7728E-01,1.2355E+04,7.1955E+01,3.7394E+02
8.3330E-01,2.5120E+00,6.3434E+02,3.3231E+02,9.6540E-02,4.1909E+01,2.5957E+03,9.8362E+00,2.7816E+01,1.9309E-01,1.3091E+04,7.8693E+01,3.7550E+02
1.1333E+00,2.5210E+00,6.3662E+02,3.3389E+02,9.5230E-02,4.1896E+01,2.8945E+03,9.7028E+00,2.7913E+01,2.2001E-01,1.2887E+04,1.1412E+02,3.6837E+02
1.8833E+00,2.6180E+00,6.6111E+02,3.3431E+02,1.0370E-01,4.1893E+01,2.9733E+03,1.0566E+01,2.8233E+01,2.3868E-01,1.3188E+04,1.2611E+02,3.7270E+02
3.1333E+00,3.0030E+00,7.5833E+02,3.3671E+02,1.1715E-01,4.1873E+01,3.4272E+03,1.1936E+01,3.0482E+01,2.5607E-01,1.4610E+04,1.2238E+02,3.7243E+02
4.6333E+00,3.4490E+00,8.7096E+02,3.3837E+02,1.4148E-01,4.1859E+01,3.7417E+03,1.4415E+01,3.2205E+01,3.0802E-01,1.5991E+04,1.5172E+02,3.9619E+02
nan,4.9000E-02,1.2374E+01,3.1562E+02,1.2775E-01,4.2047E+01,-5.4267E+02,1.3016E+01,3.1729E+01,2.7082E-01,1.7058E+04,1.3927E+02,4.2896E+02

File: exp_dat/neutron/20140404_RawDat_sort/fe211.csv
dis(mm),load (KN),stress (MPa),Xc,Xc_err,2theta,Lattice strain,LatStr_err,Width,Width_err,Integrated,Inte_err,Height
nan,4.0000E-02,9.9354E+00,3.9614E+02,3.4883E-01,7.6982E+01,4.2321E-02,3.5542E+01,3.6910E+01,7.4505E-01,1.1176E+03,2.1811E+01,2.4160E+01
3.2370E-01,1.6180E+00,4.0189E+02,4.1952E+02,3.2799E-01,7.6789E+01,2.1276E+03,3.3418E+01,3.4746E+01,7.0361E-01,1.1387E+03,2.2430E+01,2.6148E+01
5.8320E-01,2.3950E+00,5.9488E+02,4.3095E+02,3.9100E-01,7.6694E+01,3.1729E+03,3.9838E+01,3.5367E+01,8.3808E-01,1.0677E+03,2.4583E+01,2.4088E+01
7.8320E-01,2.5790E+00,6.4059E+02,4.3255E+02,3.7634E-01,7.6681E+01,3.3195E+03,3.8344E+01,3.9068E+01,7.9929E-01,1.0825E+03,2.1241E+01,2.2108E+01
1.0832E+00,2.5350E+00,6.2966E+02,4.3451E+02,4.5910E-01,7.6665E+01,3.4989E+03,4.6777E+01,4.0510E+01,9.7644E-01,9.6253E+02,2.2297E+01,1.8958E+01
1.8332E+00,2.6910E+00,6.6841E+02,4.3875E+02,5.0915E-01,7.6630E+01,3.8885E+03,5.1876E+01,4.4022E+01,1.0955E+00,9.4810E+02,2.3043E+01,1.7184E+01
3.0032E+00,2.9720E+00,7.3820E+02,4.4276E+02,6.4275E-01,7.6597E+01,4.2565E+03,6.5488E+01,4.4022E+01,1.3740E+00,7.8217E+02,2.3631E+01,1.4177E+01
4.5832E+00,3.3690E+00,8.3681E+02,4.5054E+02,9.6073E-01,7.6533E+01,4.9729E+03,9.7887E+01,5.1618E+01,2.0933E+00,6.6989E+02,2.6979E+01,1.0355E+01
nan,4.3000E-02,1.0681E+01,3.9916E+02,9.0836E-01,7.6957E+01,2.7443E+02,9.2551E+01,5.0948E+01,1.9832E+00,6.5792E+02,2.5498E+01,1.0303E+01

File: exp_dat/neutron/20140404_RawDat_sort/fe220.csv
dis(mm),load (KN),stress (MPa),Xc,Xc_err,2theta,Lattice strain,LatStr_err,Width,Width_err,Integrated,Inte_err,Height
--,3.7000E-02,9.7113E+00,3.7436E+02,3.4326E-01,9.1962E+01,-4.2683E-04,3.4974E+01,4.8465E+01,7.3909E-01,2.8390E+03,4.2327E+01,--
3.0900E-01,1.6070E+00,4.2178E+02,4.0761E+02,3.5828E-01,9.1687E+01,2.3277E+03,3.6504E+01,5.2204E+01,7.7953E-01,2.8060E+03,4.1533E+01,4.2888E+01
6.1300E-01,2.3920E+00,6.2782E+02,4.1845E+02,3.6960E-01,9.1598E+01,3.0917E+03,3.7658E+01,5.3891E+01,8.1527E-01,2.7933E+03,4.2612E+01,4.1357E+01
8.1300E-01,2.4490E+00,6.4278E+02,4.1811E+02,4.3520E-01,9.1600E+01,3.0674E+03,4.4342E+01,5.7175E+01,9.6627E-01,2.7694E+03,4.7568E+01,3.8648E+01
1.1130E+00,2.4740E+00,6.4934E+02,4.2056E+02,4.5577E-01,9.1580E+01,3.2403E+03,4.6437E+01,5.9952E+01,1.0168E+00,2.9756E+03,5.1571E+01,3.9601E+01
1.8800E+00,2.5820E+00,6.7769E+02,4.2524E+02,4.3628E-01,9.1542E+01,3.5709E+03,4.4452E+01,6.3247E+01,9.7795E-01,3.1124E+03,4.9451E+01,3.9265E+01
3.1130E+00,2.9260E+00,7.6798E+02,4.3155E+02,5.0915E-01,9.1489E+01,4.0174E+03,5.1876E+01,6.4795E+01,1.1535E+00,3.4552E+03,6.3958E+01,4.2548E+01
4.6130E+00,3.3460E+00,8.7822E+02,4.3560E+02,5.4709E-01,9.1456E+01,4.3049E+03,5.5742E+01,6.9978E+01,1.2644E+00,3.6443E+03,6.9891E+01,4.1552E+01
--,3.7000E-02,9.7113E+00,3.6800E+02,4.7220E-01,9.2014E+01,-4.4289E+02,4.8111E+01,6.5464E+01,1.0587E+00,3.8072E+03,6.3287E+01,4.6403E+01

File: exp_dat/neutron/20140404_RawDat_sort/ss111.csv
dis(mm),load (KN),stress (MPa),Xc,Xc_err,2theta,Lattice strain,LatStr_err,Width,Width_err,Integrated,Inte_err,Height
nan,5.9000E-02,1.4899E+01,4.4841E+02,4.4315E-01,4.0950E+01,2.1302E-02,4.5152E+01,2.7455E+01,1.0862E+00,1.0639E+03,4.7259E+01,3.0919E+01
3.4950E-01,1.6030E+00,4.0480E+02,4.5665E+02,3.4632E-01,4.0882E+01,1.5944E+03,3.5286E+01,2.5656E+01,7.6396E-01,1.1865E+03,3.5795E+01,3.6898E+01
6.3330E-01,2.3970E+00,6.0530E+02,4.5964E+02,4.4912E-01,4.0857E+01,2.1734E+03,4.5760E+01,3.1765E+01,1.0010E+00,1.2101E+03,3.8957E+01,3.0394E+01
8.3330E-01,2.5120E+00,6.3434E+02,4.5740E+02,6.0637E-01,4.0876E+01,1.7399E+03,6.1782E+01,3.7202E+01,1.3809E+00,1.1138E+03,4.3479E+01,2.3887E+01
1.1333E+00,2.5210E+00,6.3662E+02,4.5154E+02,1.2421E+00,4.0924E+01,6.0583E+02,1.2656E+02,3.1387E+01,3.8103E+00,4.8303E+02,7.5608E+01,nan
1.8833E+00,2.6180E+00,6.6111E+02,nan,nan,nan,nan,nan,nan,nan,nan,nan,nan
3.1333E+00,3.0030E+00,7.5833E+02,nan,nan,nan,nan,nan,nan,nan,nan,nan,nan
4.6333E+00,3.4490E+00,8.7096E+02,nan,nan,nan,nan,nan,nan,nan,nan,nan,nan
nan,4.9000E-02,1.2374E+01,nan,nan,nan,nan,nan,nan,nan,nan,nan,nan

File: exp_dat/neutron/20140404_RawDat_sort/ss200.csv
dis(mm),load (KN),stress (MPa),Xc,Xc_err,2theta,Lattice strain,LatStr_err,Width,Width_err,Integrated,Inte_err,Height
nan,5.8000E-02,1.4937E+01,3.9006E+02,4.7335E-01,4.7632E+01,-3.2996E-02,4.8229E+01,3.6472E+01,9.9893E-01,8.3626E+02,2.1762E+01,1.8294E+01
3.2210E-01,1.6110E+00,4.1490E+02,4.0527E+02,3.8113E-01,4.7506E+01,2.4923E+03,3.8832E+01,3.1889E+01,7.9746E-01,7.6814E+02,1.8014E+01,1.9219E+01
5.9360E-01,2.3980E+00,6.1758E+02,4.1354E+02,5.1145E-01,4.7438E+01,3.8522E+03,5.2111E+01,3.6665E+01,1.0764E+00,8.0090E+02,2.2251E+01,1.7429E+01
7.9360E-01,2.5290E+00,6.5132E+02,4.2145E+02,5.7229E-01,4.7373E+01,5.1591E+03,5.8309E+01,4.2855E+01,1.2358E+00,7.9156E+02,2.2404E+01,1.4737E+01
1.0936E+00,2.7170E+00,6.9973E+02,4.2658E+02,8.0148E-01,4.7330E+01,6.0076E+03,8.1661E+01,4.6044E+01,1.7315E+00,7.5174E+02,2.7763E+01,1.3027E+01
1.8436E+00,2.8270E+00,7.2806E+02,4.2915E+02,7.9080E-01,4.7309E+01,6.4337E+03,8.0573E+01,6.0412E+01,2.4841E+00,7.0381E+02,2.9605E+01,9.2956E+00
3.0936E+00,2.9930E+00,7.7082E+02,4.3514E+02,2.0631E+00,4.7260E+01,7.4274E+03,2.1021E+02,7.0849E+01,4.9360E+00,5.1290E+02,3.9175E+01,5.7762E+00
4.5936E+00,3.2130E+00,8.2747E+02,4.4440E+02,2.2767E+00,4.7183E+01,8.9704E+03,2.3196E+02,7.4022E+01,1.0014E+01,3.0321E+02,5.2056E+01,3.2683E+00
nan,4.7000E-02,1.2104E+01,4.0626E+02,2.8675E+00,4.7498E+01,2.6545E+03,2.9216E+02,7.0741E+01,1.1606E+01,2.5557E+02,5.4595E+01,2.8826E+00

File: exp_dat/neutron/20140404_RawDat_sort/ss311.csv
dis(mm),load (KN),stress (MPa),Xc,Xc_err,2theta,Lattice strain,LatStr_err,Width,Width_err,Integrated,Inte_err,Height
--,5.2000E-02,1.3175E+01,4.0496E+02,4.9755E-01,8.4309E+01,-3.7515E-02,5.0694E+01,5.0785E+01,1.0999E+00,2.1880E+03,4.7912E+01,3.4375E+01
3.3330E-01,1.6090E+00,4.0767E+02,4.3594E+02,4.6085E-01,8.4053E+01,2.4780E+03,4.6955E+01,5.0583E+01,1.0067E+00,2.2228E+03,4.4068E+01,3.5061E+01
5.8960E-01,2.4010E+00,6.0834E+02,4.4915E+02,4.6260E-01,8.3944E+01,3.5414E+03,4.7133E+01,5.0575E+01,1.0061E+00,2.1217E+03,4.1815E+01,3.3471E+01
7.8960E-01,2.6640E+00,6.7498E+02,4.5355E+02,6.8159E-01,8.3908E+01,3.8967E+03,6.9446E+01,6.1684E+01,1.5358E+00,2.1153E+03,5.4433E+01,2.7362E+01
1.0896E+00,2.6770E+00,6.7827E+02,4.5623E+02,9.6730E-01,8.3886E+01,4.1133E+03,9.8556E+01,7.5130E+01,2.3498E+00,1.9291E+03,6.7054E+01,2.0487E+01
1.8396E+00,2.7540E+00,6.9778E+02,4.4865E+02,1.3402E+00,8.3948E+01,3.5015E+03,1.3655E+02,7.9737E+01,3.2804E+00,1.4207E+03,6.5361E+01,1.4216E+01
3.0896E+00,2.9850E+00,7.5631E+02,4.4291E+02,2.9140E+00,8.3996E+01,3.0390E+03,2.9690E+02,1.1277E+02,8.1879E+00,9.8735E+02,8.9156E+01,6.9860E+00
4.5896E+00,3.3450E+00,8.4752E+02,--,--,--,--,--,--,--,--,--,--
--,5.0000E-02,1.2668E+01,--,--,--,--,--,--,--,--,--,--
