Repository: youngung/sw

File: exp_dat/neutron/20140404_RawDat/fe200.dat
dis(mm)	load (KN)	stress (MPa)	Xc		2theta	Lattice strain		Width				Height
--	0.054	13.9071312678668	363.49125	0.25751	61.051562275	-0.0336729719846853	26.2371278351758	30.35762	0.5371	1185.06385	19.56489	31.147
0.314	1.615	415.926240696387	382.68457	0.30822	60.8930254518	2353.95418872383	31.4038582632048	29.11218	0.64209	1080.2435	22.19081	29.606
0.5826	2.392	616.034407272915	399.32361	0.36559	60.7555869814	4406.75700866982	37.2491614510579	31.36279	0.76402	1006.96959	22.96173	25.618
0.7826	2.556	658.270880012362	401.88515	0.33941	60.734428661	4723.78289017427	34.5817388005787	31.2043	0.70836	952.16751	20.18956	24.347
1.0826	2.585	665.739524582142	405.03995	0.48002	60.708370013	5114.60123158108	48.9081826082136	36.9873	1.01552	856.8268	22.43407	18.483
1.8326	2.673	688.402997759407	409.76425	0.71018	60.669347295	5700.61138158051	72.358679064833	45.20849	1.53003	766.4999	25.38175	13.528
3.0826	2.94	757.16603569497	416.59052	1.10502	60.6129623048	6548.96896058324	112.58805871782	52.44286	2.41739	547.41579	25.18679	8.3286
4.5826	3.341	860.439362332277	424.70983	1.49928	60.5458968042	7560.51578278378	152.758343445778	50.16841	3.47496	415.04469	30.60201	6.6009
--	0.047	12.1043549924026	373.53006	1.24704	60.9686417044	1229.33097375992	127.058164325959	44.96133	3.00065	463.70757	34.43193	8.229

File: exp_dat/neutron/20140404_RawDat/ss200.dat
dis(mm)	load (KN)	stress (MPa)	Xc		2theta	Lattice strain		Width				Height
--		0.058	14.9372891395606	390.05912	0.47335	47.6321116688	-0.0329958527294584	48.2285909703718	36.4721	0.99893	836.25733	21.76222	18.294
0.3221	1.611	414.896082824693	405.27458	0.38113	47.5064319692	2492.32655873324	38.8324978906471	31.88909	0.79746	768.14345	18.01407	19.219
0.5936	2.398	617.579644080455	413.5385	0.51145	47.43817199	3852.21495040127	52.1105162180135	36.66477	1.07644	800.90356	22.25108	17.429
0.7936	2.529	651.317314378429	421.45496	0.57229	47.3727820304	5159.05480497824	58.309370078027	42.85532	1.23582	791.56452	22.40408	14.737
1.0936	2.717	699.734734348039	426.5818	0.80148	47.330434332	6007.55037584357	81.6610353669243	46.0437	1.73151	751.7354	27.76289	13.027
1.8436	2.827	728.064075819619	429.15295	0.7908	47.309196633	6433.71930574428	80.5728736439633	60.41152	2.48412	703.80927	29.60479	9.2956
3.0936	2.993	770.815627494914	435.13795	2.06314	47.259760533	7427.39925992164	210.208799354839	70.84877	4.93602	512.89889	39.17474	5.7762
4.5936	3.213	827.474310438075	444.40395	2.27667	47.183223373	8970.42472340106	231.964901667934	74.02216	10.01429	303.21313	52.05588	3.2683
--		0.047	12.1043549924026	406.26137	2.86749	47.4982810838	2654.47918407233	292.162252712859	70.74115	11.60586	255.57425	54.59509	2.8826

File: exp_dat/neutron/20140404_RawDat/ss311.dat
dis(mm)	load (KN)	stress (MPa)	Xc		2theta	Lattice strain		Width				Height
--	0.052	13.1752305665349	404.96442	0.49755	84.3089938908	-0.0375145574718592	50.6942757733358	50.78518	1.09991	2187.98694	47.91173	34.375
0.3333	1.609	407.672038106821	435.94051	0.46085	84.0531313874	2478.04718689189	46.9549934481797	50.58348	1.00665	2222.79033	44.06788	35.061
0.5896	2.401	608.340934427891	449.1477	0.4626	83.944039998	3541.39199159174	47.1332971012866	50.5754	1.00611	2121.65079	41.81531	33.471
0.7896	2.664	674.977196716327	453.54955	0.68159	83.907680717	3896.69911047918	69.4457068120751	61.68397	1.53577	2115.32663	54.43333	27.362
1.0896	2.677	678.271004357961	456.2306	0.9673	83.885535244	4113.32879724476	98.5560706573163	75.13027	2.34982	1929.07781	67.05353	20.487
1.8396	2.754	697.780480389176	448.65349	1.34021	83.9481221726	3501.52872025438	136.55105081737	79.73686	3.2804	1420.65126	65.36128	14.216
3.0896	2.985	756.308908482821	442.91388	2.91395	83.9955313512	3038.98520911457	296.895959983342	112.7663	8.18787	987.34719	89.15561	6.986
4.5896	3.345	847.522043174217	--	--	--	--	--	--	--	--	--	
--	0.05	12.6684909293605	--	--	--	--	--	--	--	--	--
